Repository: EclipseETS/E10-BMS-Simulation

File: Module_Pack/Battery_Data_Discharge/1-1-1.csv
MC3000-Set,Slot 1
Time [hh:mm:ss.SSS],Voltage [V],Current [A],Capacity [mAh],Power [W],Energy [Wh],BatteryTemperature [°C],BatteryRi [m?],SystemTemperature [°C]
             07:54:31.000,4.2,0.0,0,0.0,0.0,30.6,61,35.1
             07:54:37.000,4.1,-0.6,1,2.5,0.0,30.6,61,35.4
             08:00:16.000,4.0,-1.0,95,4.1,0.4,31.5,61,60.7
             08:26:26.000,3.9,-1.0,531,4.0,2.1,37.3,61,83.9
             08:44:36.000,3.8,-1.0,834,3.9,3.3,37.6,61,83.0
             09:08:59.000,3.7,-1.0,1240,3.8,4.9,37.2,61,81.3
             09:31:06.000,3.6,-1.0,1609,3.7,6.2,36.7,61,79.8
             09:54:19.000,3.5,-1.0,1996,3.6,7.6,36.3,61,78.0
             10:19:41.000,3.4,-1.0,2419,3.5,9.1,36.1,61,76.5
             10:40:44.000,3.3,-1.0,2770,3.4,10.3,36.1,61,75.0
             10:52:01.000,3.2,-1.0,2958,3.3,10.9,36.1,61,74.0
             10:59:01.000,3.1,-1.0,3075,3.2,11.3,36.3,61,72.6
             11:01:41.000,3.0,0.0,3119,0.0,11.4,36.0,61,68.6

File: Module_Pack/Battery_Data_Discharge/1-1-2.csv
MC3000-Set,Slot 2
Time [hh:mm:ss.SSS],Voltage [V],Current [A],Capacity [mAh],Power [W],Energy [Wh],BatteryTemperature [°C],BatteryRi [m?],SystemTemperature [°C]
             02:10:27.000,4.2,0.0,1,0.0,0.0,32.6,58,33.8
             02:10:34.000,4.1,-0.7,2,2.8,0.0,32.6,58,33.8
             02:16:53.000,4.0,-1.0,107,4.1,0.4,33.1,58,66.8
             02:43:13.000,3.9,-1.0,546,4.0,2.2,38.5,58,84.5
             03:01:21.000,3.8,-1.0,848,3.9,3.4,39.3,58,83.5
             03:26:07.000,3.7,-1.0,1261,3.8,4.9,39.4,58,82.3
             03:48:25.000,3.6,-1.0,1633,3.7,6.3,39.1,58,80.8
             04:11:47.000,3.5,-1.0,2022,3.6,7.7,38.8,58,79.2
             04:37:41.000,3.4,-1.0,2454,3.5,9.2,38.8,58,77.8
             04:58:35.000,3.3,-1.0,2802,3.4,10.4,38.7,58,76.5
             05:10:18.000,3.2,-1.0,2998,3.3,11.1,38.7,58,75.1
             05:17:34.000,3.1,-1.0,3119,3.2,11.4,38.7,58,73.5
             05:20:16.000,3.0,-1.0,3164,3.1,11.6,38.2,58,65.8

File: Module_Pack/Battery_Data_Discharge/1-1-3.csv
MC3000-Set,Slot 3
Time [hh:mm:ss.SSS],Voltage [V],Current [A],Capacity [mAh],Power [W],Energy [Wh],BatteryTemperature [°C],BatteryRi [m?],SystemTemperature [°C]
             02:12:26.000,4.2,0.0,0,0.0,0.0,31.8,57,43.4
             02:12:33.000,4.1,-0.7,1,2.7,0.0,31.8,57,44.0
             02:17:59.000,4.0,-1.0,91,4.0,0.4,33.7,57,69.8
             02:42:28.000,3.9,-1.0,499,4.0,2.0,39.2,57,84.3
             03:00:28.000,3.8,-1.0,799,3.9,3.2,40.2,57,83.6
             03:24:09.000,3.7,-1.0,1194,3.8,4.7,40.4,57,82.3
             03:45:59.000,3.6,-1.0,1558,3.7,6.0,40.0,57,81.0
             04:08:21.000,3.5,-1.0,1931,3.6,7.4,39.6,57,79.5
             04:33:58.000,3.4,-1.0,2358,3.5,8.9,39.7,57,77.9
             04:54:56.000,3.3,-1.0,2707,3.4,10.0,39.6,57,76.7
             05:07:07.000,3.2,-1.0,2910,3.3,10.7,39.6,57,75.6
             05:14:19.000,3.1,-1.0,3030,3.2,11.1,39.6,57,74.5
             05:17:03.000,3.0,0.0,3074,0.0,11.2,39.6,57,74.1

File: Module_Pack/Battery_Data_Discharge/1-1-4.csv
MC3000-Set,Slot 4
Time [hh:mm:ss.SSS],Voltage [V],Current [A],Capacity [mAh],Power [W],Energy [Wh],BatteryTemperature [°C],BatteryRi [m?],SystemTemperature [°C]
             02:12:51.000,4.2,-0.0,1,0.1,0.0,29.7,58,45.6
             02:12:57.000,4.1,-0.6,1,2.5,0.0,29.7,58,46.2
             02:19:32.000,4.0,-1.0,111,4.0,0.4,33.3,58,73.1
             02:47:17.000,3.9,-1.0,573,4.0,2.3,39.2,58,84.3
             03:05:53.000,3.8,-1.0,883,3.9,3.5,39.8,58,83.3
             03:31:12.000,3.7,-1.0,1305,3.8,5.1,39.7,58,82.0
             03:53:06.000,3.6,-1.0,1670,3.7,6.5,39.3,58,80.5
             04:17:11.000,3.5,-1.0,2072,3.6,7.9,39.0,58,78.9
             04:42:13.000,3.4,-1.0,2489,3.5,9.4,39.1,58,77.5
             05:02:45.000,3.3,-1.0,2831,3.4,10.5,38.9,58,76.0
             05:13:23.000,3.2,-1.0,3008,3.3,11.1,38.9,58,74.7
             05:20:22.000,3.1,-1.0,3125,3.2,11.5,38.7,58,65.5
             05:22:59.000,3.0,0.0,3168,3.1,11.6,38.0,58,55.9

File: Module_Pack/Battery_Data_Discharge/1-1-5.csv
MC3000-Set,Slot 1
Time [hh:mm:ss.SSS],Voltage [V],Current [A],Capacity [mAh],Power [W],Energy [Wh],BatteryTemperature [°C],BatteryRi [m?],SystemTemperature [°C]
             02:15:54.000,4.2,0.0,0,0.0,0.0,26.3,62,46.5
             02:15:58.000,4.1,-0.3,0,1.2,0.0,26.3,62,47.0
             02:18:58.000,4.0,-1.0,50,4.0,0.2,27.9,62,63.5
             02:45:22.000,3.9,-1.0,490,4.0,2.0,35.0,62,82.5
             03:03:58.000,3.8,-1.0,800,3.9,3.2,35.8,62,81.9
             03:28:26.000,3.7,-1.0,1208,3.8,4.7,35.6,62,80.2
             03:50:38.000,3.6,-1.0,1578,3.7,6.1,35.5,62,78.8
             04:13:47.000,3.5,-1.0,1964,3.6,7.5,35.7,62,77.5
             04:39:41.000,3.4,-1.0,2396,3.5,9.0,35.9,62,76.3
             05:00:57.000,3.3,-1.0,2750,3.4,10.2,35.9,62,74.6
             05:12:44.000,3.2,-1.0,2946,3.3,10.8,35.9,62,73.6
             05:19:48.000,3.1,-1.0,3064,3.2,11.2,35.9,62,70.5
             05:22:25.000,3.0,-1.0,3108,3.1,11.4,35.7,62,66.4

File: Module_Pack/Battery_Data_Discharge/1-2-1.csv
MC3000-Set,Slot 2
Time [hh:mm:ss.SSS],Voltage [V],Current [A],Capacity [mAh],Power [W],Energy [Wh],BatteryTemperature [°C],BatteryRi [m?],SystemTemperature [°C]
             02:13:08.000,4.2,0.0,0,0.0,0.0,29.3,59,30.8
             02:13:14.000,4.1,-0.5,1,2.2,0.0,29.3,59,31.0
             02:17:45.000,4.0,-1.0,76,4.1,0.3,29.9,59,58.4
             02:44:17.000,3.9,-1.0,518,4.0,2.1,36.4,59,82.5
             03:02:59.000,3.8,-1.0,830,3.9,3.3,37.4,59,82.0
             03:27:41.000,3.7,-1.0,1242,3.8,4.9,37.3,59,80.3
             03:49:54.000,3.6,-1.0,1612,3.7,6.2,37.0,59,78.8
             04:13:03.000,3.5,-1.0,1998,3.6,7.6,36.9,59,77.5
             04:38:56.000,3.4,-1.0,2429,3.5,9.1,37.2,59,76.3
             05:00:01.000,3.3,-1.0,2781,3.4,10.3,37.1,59,74.8
             05:11:59.000,3.2,-1.0,2980,3.3,11.0,37.1,59,73.7
             05:19:16.000,3.1,-1.0,3102,3.2,11.4,37.1,59,71.3
             05:21:55.000,3.0,-1.0,3146,3.1,11.5,36.7,59,67.7

File: Module_Pack/Battery_Data_Discharge/1-2-2.csv
MC3000-Set,Slot 3
Time [hh:mm:ss.SSS],Voltage [V],Current [A],Capacity [mAh],Power [W],Energy [Wh],BatteryTemperature [°C],BatteryRi [m?],SystemTemperature [°C]
             02:14:19.000,4.2,0.0,0,0.0,0.0,28.8,88,36.1
             02:14:25.000,4.1,-0.5,0,2.1,0.0,28.8,88,36.6
             02:18:28.000,4.0,-1.0,68,4.0,0.3,30.2,88,61.5
             02:43:11.000,3.9,-1.0,480,4.0,1.9,37.1,88,82.5
             03:01:28.000,3.8,-1.0,784,3.9,3.1,38.3,88,82.0
             03:25:09.000,3.7,-1.0,1179,3.8,4.6,38.3,88,80.4
             03:47:01.000,3.6,-1.0,1543,3.7,6.0,38.0,88,79.0
             04:09:16.000,3.5,-1.0,1914,3.6,7.3,37.9,88,77.7
             04:35:06.000,3.4,-1.0,2345,3.5,8.8,38.1,88,76.5
             04:55:51.000,3.3,-1.0,2690,3.4,10.0,38.2,88,75.0
             05:08:19.000,3.2,-1.0,2898,3.3,10.7,38.1,88,74.1
             05:15:34.000,3.1,-1.0,3019,3.2,11.0,38.2,88,73.3
             05:18:07.000,3.0,-1.0,3062,3.1,11.2,38.2,88,72.8

File: Module_Pack/Battery_Data_Discharge/1-2-3.csv
MC3000-Set,Slot 4
Time [hh:mm:ss.SSS],Voltage [V],Current [A],Capacity [mAh],Power [W],Energy [Wh],BatteryTemperature [°C],BatteryRi [m?],SystemTemperature [°C]
             02:13:02.000,4.2,-0.0,1,0.1,0.0,27.2,51,30.8
             02:13:08.000,4.1,-0.6,1,2.3,0.0,27.2,51,30.8
             02:19:01.000,4.0,-1.0,99,4.0,0.4,28.9,51,63.6
             02:47:12.000,3.9,-1.0,569,4.0,2.3,36.9,51,82.6
             03:05:57.000,3.8,-1.0,881,3.9,3.5,37.7,51,81.7
             03:31:10.000,3.7,-1.0,1302,3.8,5.1,37.6,51,80.0
             03:52:58.000,3.6,-1.0,1665,3.7,6.4,37.2,51,78.6
             04:17:14.000,3.5,-1.0,2069,3.6,7.9,37.2,51,77.4
             04:42:04.000,3.4,-1.0,2483,3.5,9.3,37.6,51,76.0
             05:02:28.000,3.3,-1.0,2823,3.4,10.5,37.3,51,74.6
             05:12:50.000,3.2,-1.0,2996,3.3,11.1,37.4,51,73.6
             05:19:38.000,3.1,-1.0,3109,3.2,11.4,37.5,51,70.7
             05:22:10.000,3.0,-1.0,3152,3.1,11.6,37.3,51,67.2

File: Module_Pack/Battery_Data_Discharge/1-2-4.csv
MC3000-Set,Slot 1
Time [hh:mm:ss.SSS],Voltage [V],Current [A],Capacity [mAh],Power [W],Energy [Wh],BatteryTemperature [°C],BatteryRi [m?],SystemTemperature [°C]
             02:13:18.000,4.2,0.0,0,0.0,0.0,27.7,59,35.4
             02:13:23.000,4.1,-0.5,1,1.9,0.0,27.7,59,35.6
             02:17:39.000,4.0,-1.0,72,4.1,0.3,29.0,59,61.7
             02:43:59.000,3.9,-1.0,511,4.0,2.0,35.5,59,83.0
             03:02:26.000,3.8,-1.0,818,3.9,3.2,36.2,59,82.3
             03:26:56.000,3.7,-1.0,1226,3.8,4.8,36.1,59,80.8
             03:49:00.000,3.6,-1.0,1594,3.7,6.2,35.8,59,79.3
             04:11:59.000,3.5,-1.0,1978,3.6,7.5,35.5,59,77.7
             04:37:29.000,3.4,-1.0,2402,3.5,9.0,35.4,59,76.2
             04:58:48.000,3.3,-1.0,2758,3.4,10.2,35.2,59,74.6
             05:10:20.000,3.2,-1.0,2950,3.3,10.9,35.2,59,73.6
             05:17:21.000,3.1,-1.0,3067,3.2,11.2,35.3,59,72.6
             05:19:54.000,3.0,-1.0,3110,3.1,11.4,35.2,59,69.3

File: Module_Pack/Battery_Data_Discharge/1-2-5.csv
MC3000-Set,Slot 2
Time [hh:mm:ss.SSS],Voltage [V],Current [A],Capacity [mAh],Power [W],Energy [Wh],BatteryTemperature [°C],BatteryRi [m?],SystemTemperature [°C]
             02:11:52.000,4.2,0.0,0,0.0,0.0,30.8,58,32.2
             02:11:58.000,4.1,-0.6,1,2.5,0.0,30.8,58,32.2
             02:17:32.000,4.0,-1.0,93,4.1,0.4,31.2,58,61.2
             02:44:38.000,3.9,-1.0,545,4.0,2.2,37.0,58,83.0
             03:02:53.000,3.8,-1.0,849,3.9,3.4,37.7,58,82.3
             03:27:56.000,3.7,-1.0,1267,3.8,5.0,37.7,58,80.7
             03:50:10.000,3.6,-1.0,1638,3.7,6.3,37.3,58,79.3
             04:13:44.000,3.5,-1.0,2030,3.6,7.7,37.0,58,77.6
             04:39:39.000,3.4,-1.0,2462,3.5,9.3,36.9,58,76.0
             05:00:41.000,3.3,-1.0,2813,3.4,10.4,36.7,58,74.5
             05:12:05.000,3.2,-1.0,3003,3.3,11.1,36.6,58,73.4
             05:19:16.000,3.1,-1.0,3123,3.2,11.5,36.4,58,70.3
             05:21:54.000,3.0,-1.0,3167,3.1,11.6,36.0,58,63.2

File: Module_Pack/Battery_Data_Discharge/1-3-1.csv
MC3000-Set,Slot 3
Time [hh:mm:ss.SSS],Voltage [V],Current [A],Capacity [mAh],Power [W],Energy [Wh],BatteryTemperature [°C],BatteryRi [m?],SystemTemperature [°C]
             02:13:48.000,4.2,0.0,0,0.0,0.0,30.3,59,37.9
             02:13:54.000,4.1,-0.6,1,2.4,0.0,30.3,59,38.4
             02:18:41.000,4.0,-1.0,80,4.0,0.3,31.9,59,65.4
             02:43:23.000,3.9,-1.0,492,4.0,2.0,37.9,59,83.0
             03:01:29.000,3.8,-1.0,794,3.9,3.1,38.7,59,82.3
             03:25:15.000,3.7,-1.0,1190,3.8,4.7,38.8,59,80.9
             03:46:59.000,3.6,-1.0,1552,3.7,6.0,38.5,59,79.5
             04:09:16.000,3.5,-1.0,1923,3.6,7.3,38.2,59,77.8
             04:34:52.000,3.4,-1.0,2350,3.5,8.8,38.1,59,76.4
             04:55:49.000,3.3,-1.0,2699,3.4,10.0,37.9,59,74.7
             05:07:55.000,3.2,-1.0,2901,3.3,10.7,37.9,59,73.9
             05:15:07.000,3.1,-1.0,3021,3.2,11.1,37.9,59,73.0
             05:17:41.000,3.0,-1.0,3064,3.1,11.2,37.9,59,72.5

File: Module_Pack/Battery_Data_Discharge/1-3-2.csv
MC3000-Set,Slot 4
Time [hh:mm:ss.SSS],Voltage [V],Current [A],Capacity [mAh],Power [W],Energy [Wh],BatteryTemperature [°C],BatteryRi [m?],SystemTemperature [°C]
             02:15:01.000,4.2,-0.0,0,0.1,0.0,28.3,66,45.7
             02:15:05.000,4.1,-0.4,0,1.8,0.0,28.3,66,46.2
             02:19:56.000,4.0,-1.0,81,4.0,0.3,31.2,66,68.7
             02:47:45.000,3.9,-1.0,544,4.0,2.2,37.7,66,83.0
             03:06:13.000,3.8,-1.0,852,3.9,3.4,38.2,66,82.0
             03:31:18.000,3.7,-1.0,1270,3.8,5.0,38.2,66,80.5
             03:53:07.000,3.6,-1.0,1634,3.7,6.3,37.9,66,79.0
             04:16:42.000,3.5,-1.0,2027,3.6,7.7,37.4,66,77.4
             04:41:36.000,3.4,-1.0,2442,3.5,9.2,37.3,66,75.9
             05:02:26.000,3.3,-1.0,2789,3.4,10.4,37.1,66,74.3
             05:13:40.000,3.2,-1.0,2976,3.3,11.0,37.1,66,73.1
             05:20:44.000,3.1,-1.0,3094,3.2,11.4,36.8,66,66.4
             05:23:17.000,3.0,-1.0,3137,3.1,11.5,36.3,66,57.6

File: Module_Pack/Battery_Data_Discharge/1-5-1.csv
MC3000-Set,Slot 1
Time [hh:mm:ss.SSS],Voltage [V],Current [A],Capacity [mAh],Power [W],Energy [Wh],BatteryTemperature [°C],BatteryRi [m?],SystemTemperature [°C]
             02:11:19.000,4.2,0.0,0,0.0,0.0,29.7,60,33.2
             02:11:25.000,4.1,-0.6,1,2.4,0.0,29.7,60,33.2
             02:16:40.000,4.0,-1.0,88,4.0,0.4,31.0,60,64.9
             02:43:14.000,3.9,-1.0,531,4.0,2.1,37.1,60,83.6
             03:01:30.000,3.8,-1.0,835,3.9,3.3,37.9,60,83.0
             03:26:02.000,3.7,-1.0,1244,3.8,4.9,38.0,60,81.5
             03:48:04.000,3.6,-1.0,1612,3.7,6.2,37.4,60,80.0
             04:11:19.000,3.5,-1.0,1999,3.6,7.6,37.0,60,78.3
             04:36:56.000,3.4,-1.0,2426,3.5,9.1,37.0,60,77.0
             04:57:47.000,3.3,-1.0,2774,3.4,10.3,36.8,60,75.4
             05:09:16.000,3.2,-1.0,2965,3.3,10.9,36.7,60,74.2
             05:16:15.000,3.1,-1.0,3082,3.2,11.3,36.7,60,73.0
             05:18:51.000,3.0,0.0,3125,1.8,11.4,36.5,60,68.9

File: Module_Pack/Battery_Data_Discharge/1-5-4.csv
MC3000-Set,Slot 3
Time [hh:mm:ss.SSS],Voltage [V],Current [A],Capacity [mAh],Power [W],Energy [Wh],BatteryTemperature [°C],BatteryRi [m?],SystemTemperature [°C]
             02:11:18.000,4.2,0.0,1,0.0,0.0,31.4,56,33.2
             02:11:25.000,4.1,-0.7,2,2.9,0.0,31.3,56,33.2
             02:16:52.000,4.0,-1.0,92,4.0,0.4,32.6,56,65.5
             02:41:30.000,3.9,-1.0,503,4.0,2.0,38.4,56,83.6
             02:59:38.000,3.8,-1.0,805,3.9,3.2,39.2,56,83.0
             03:23:21.000,3.7,-1.0,1200,3.8,4.7,39.4,56,81.6
             03:45:21.000,3.6,-1.0,1567,3.7,6.0,38.9,56,80.2
             04:07:57.000,3.5,-1.0,1943,3.6,7.4,38.5,56,78.5
             04:33:39.000,3.4,-1.0,2372,3.5,8.9,38.5,56,77.2
             04:54:13.000,3.3,-1.0,2714,3.4,10.1,38.5,56,75.7
             05:06:10.000,3.2,-1.0,2914,3.3,10.7,38.4,56,74.6
             05:13:21.000,3.1,-1.0,3033,3.2,11.1,38.3,56,73.6
             05:15:53.000,3.0,0.0,3076,2.1,11.2,38.4,56,73.2

File: Module_Pack/Battery_Data_Discharge/2-21-1.csv
MC3000-Set,Slot 1
Time [hh:mm:ss.SSS],Voltage [V],Current [A],Capacity [mAh],Power [W],Energy [Wh],BatteryTemperature [°C],BatteryRi [m?],SystemTemperature [°C]
             02:10:53.000,4.2,-0.0,1,0.1,0.0,30.0,59,35.0
             02:10:58.000,4.1,-0.5,1,2.2,0.0,30.0,59,35.2
             02:15:52.000,4.0,-1.0,83,4.0,0.3,30.9,59,59.7
             02:41:32.000,3.9,-1.0,508,3.8,2.0,38.5,59,84.6
             03:01:20.000,3.8,-1.0,821,3.7,3.3,39.7,59,83.5
             03:25:11.000,3.7,-1.0,1207,3.8,4.7,40.4,59,83.6
             03:48:31.000,3.6,-1.0,1596,3.7,6.2,40.4,59,82.8
             04:11:29.000,3.5,-1.0,1978,3.6,7.5,40.1,59,81.5
             04:38:31.000,3.4,-1.0,2429,3.5,9.1,40.2,59,80.0
             04:59:51.000,3.3,-1.0,2784,3.4,10.3,40.1,59,78.6
             05:13:35.000,3.2,-1.0,3013,3.3,11.1,40.1,59,77.6
             05:21:25.000,3.1,-1.0,3144,3.2,11.5,40.2,59,75.5
             05:24:19.000,3.0,0.0,3192,2.0,11.6,39.8,59,70.0

File: Module_Pack/Battery_Data_Discharge/2-21-2.csv
MC3000-Set,Slot 2
Time [hh:mm:ss.SSS],Voltage [V],Current [A],Capacity [mAh],Power [W],Energy [Wh],BatteryTemperature [°C],BatteryRi [m?],SystemTemperature [°C]
             02:13:53.000,4.2,0.0,1,0.0,0.0,31.5,52,47.9
             02:13:58.000,4.1,-0.5,1,2.1,0.0,31.5,52,48.3
             02:19:57.000,4.0,-1.0,101,4.1,0.4,33.4,52,72.5
             02:48:44.000,3.9,-1.0,572,3.8,2.3,39.1,52,84.0
             03:08:21.000,3.8,-0.9,882,3.7,3.5,39.8,52,83.2
             03:33:10.000,3.7,-1.0,1290,3.8,5.0,40.4,52,83.5
             03:55:26.000,3.6,-1.0,1661,3.7,6.4,40.2,52,82.5
             04:19:52.000,3.5,-1.0,2068,3.6,7.9,40.0,52,81.0
             04:45:57.000,3.4,-1.0,2503,3.5,9.4,40.1,52,79.6
             05:07:00.000,3.3,-1.0,2854,3.4,10.6,40.0,52,78.0
             05:18:32.000,3.2,-1.0,3046,3.3,11.2,39.9,52,77.0
             05:25:54.000,3.1,-1.0,3169,3.2,11.6,39.0,52,63.0
             05:28:35.000,3.0,-1.0,3214,3.1,11.8,38.0,52,55.2

File: Module_Pack/Battery_Data_Discharge/2-21-3.csv
MC3000-Set,Slot 3
Time [hh:mm:ss.SSS],Voltage [V],Current [A],Capacity [mAh],Power [W],Energy [Wh],BatteryTemperature [°C],BatteryRi [m?],SystemTemperature [°C]
             02:09:27.000,4.2,-0.0,1,0.0,0.0,30.7,56,32.3
             02:09:33.000,4.1,-0.6,1,2.3,0.0,30.7,56,32.3
             02:15:26.000,4.0,-1.0,99,4.1,0.4,31.2,56,57.5
             02:42:22.000,3.9,-1.0,548,4.0,2.2,38.9,56,84.5
             03:01:10.000,3.8,-1.0,862,3.9,3.4,40.0,56,83.5
             03:26:18.000,3.7,-1.0,1281,3.8,5.0,40.6,56,83.7
             03:49:04.000,3.6,-1.0,1660,3.7,6.4,40.5,56,82.8
             04:12:38.000,3.5,-1.0,2053,3.6,7.8,40.3,56,81.4
             04:38:56.000,3.4,-1.0,2492,3.5,9.4,40.4,56,80.0
             05:00:23.000,3.3,-1.0,2849,3.4,10.6,40.2,56,78.6
             05:12:45.000,3.2,-1.0,3056,3.3,11.3,40.3,56,77.6
             05:20:17.000,3.1,-1.0,3181,3.2,11.7,40.4,56,76.6
             05:23:06.000,3.0,-1.0,3228,3.1,11.8,40.0,56,72.8

File: Module_Pack/Battery_Data_Discharge/2-21-4.csv
MC3000-Set,Slot 4
Time [hh:mm:ss.SSS],Voltage [V],Current [A],Capacity [mAh],Power [W],Energy [Wh],BatteryTemperature [°C],BatteryRi [m?],SystemTemperature [°C]
             02:13:51.000,4.2,0.0,1,0.0,0.0,28.6,58,47.8
             02:13:57.000,4.1,-0.6,1,2.2,0.0,28.6,58,48.2
             02:19:52.000,4.0,-1.0,100,4.0,0.4,30.4,58,72.3
             02:46:23.000,3.9,-1.0,542,4.0,2.2,36.0,58,84.1
             03:04:22.000,3.8,-1.0,842,3.9,3.3,36.7,58,83.5
             03:28:33.000,3.7,-1.0,1245,3.8,4.9,36.9,58,83.6
             03:50:21.000,3.6,-1.0,1608,3.7,6.2,36.8,58,82.7
             04:13:20.000,3.5,-1.0,1991,3.6,7.6,36.7,58,81.4
             04:38:17.000,3.4,-1.0,2407,3.5,9.1,36.8,58,80.0
             04:59:04.000,3.3,-1.0,2753,3.4,10.2,36.7,58,78.6
             05:10:41.000,3.2,-1.0,2947,3.3,10.9,36.8,58,77.8
             05:17:50.000,3.1,-1.0,3066,3.2,11.2,36.9,58,77.1
             05:20:26.000,3.0,-1.0,3110,3.1,11.4,36.9,58,76.6

File: Module_Pack/Battery_Data_Discharge/2-22-1.csv
MC3000-Set,Slot 2
Time [hh:mm:ss.SSS],Voltage [V],Current [A],Capacity [mAh],Power [W],Energy [Wh],BatteryTemperature [°C],BatteryRi [m?],SystemTemperature [°C]
             02:15:38.000,4.2,0.0,1,0.0,0.0,29.2,55,52.2
             02:15:43.000,4.1,-0.5,1,2.1,0.0,29.2,55,52.5
             02:20:31.000,4.0,-1.0,81,4.0,0.3,30.9,55,70.6
             02:48:33.000,3.9,-1.0,548,4.0,2.2,36.9,55,83.8
             03:07:10.000,3.8,-1.0,858,3.9,3.4,37.6,55,83.0
             03:32:39.000,3.7,-1.0,1283,3.8,5.0,37.3,55,81.3
             03:54:55.000,3.6,-1.0,1654,3.7,6.4,36.9,55,79.7
             04:18:51.000,3.5,-1.0,2053,3.6,7.8,36.7,55,78.3
             04:44:50.000,3.4,-1.0,2486,3.5,9.3,36.9,55,77.0
             05:05:48.000,3.3,-1.0,2836,3.4,10.5,36.8,55,75.6
             05:16:55.000,3.2,-1.0,3021,3.3,11.1,37.4,55,74.8
             05:24:04.000,3.1,-1.0,3140,3.2,11.5,37.2,55,63.8
             05:26:44.000,3.0,-1.0,3185,3.1,11.7,36.3,55,55.1

File: Module_Pack/Battery_Data_Discharge/2-22-2.csv
MC3000-Set,Slot 3
Time [hh:mm:ss.SSS],Voltage [V],Current [A],Capacity [mAh],Power [W],Energy [Wh],BatteryTemperature [°C],BatteryRi [m?],SystemTemperature [°C]
             02:09:48.000,4.2,-0.0,0,0.1,0.0,28.6,55,31.2
             02:09:52.000,4.1,-0.4,0,1.7,0.0,28.6,55,31.2
             02:14:51.000,4.0,-1.0,83,4.1,0.3,28.4,55,48.5
             02:42:10.000,3.9,-1.0,539,4.0,2.2,37.1,55,83.6
             03:00:55.000,3.8,-1.0,851,3.9,3.4,38.3,55,83.4
             03:26:23.000,3.7,-1.0,1276,3.8,5.0,38.4,55,81.9
             03:49:10.000,3.6,-1.0,1656,3.7,6.4,37.9,55,80.1
             04:12:52.000,3.5,-1.0,2051,3.6,7.8,37.6,55,78.6
             04:39:02.000,3.4,-1.0,2487,3.5,9.3,37.7,55,77.5
             05:00:22.000,3.3,-1.0,2843,3.4,10.6,37.6,55,76.0
             05:12:07.000,3.2,-1.0,3039,3.3,11.2,37.9,55,75.2
             05:19:26.000,3.1,-1.0,3161,3.2,11.6,38.2,55,74.5
             05:22:05.000,3.0,-1.0,3205,3.1,11.7,38.2,55,72.9
